Repository: jm20389/Axcellis-gsd-implanter-logfile-parser

# gsd_logfile_parser
Python script to extract IDL process files from GSD Ionic implanters for Process Engineering analysis
Run the .py script and locate IDL files (sample files dddd.dddd have been supplied as example

File: 201121.064905

       Implant Summary                 Process Summary           
=============================     ============================== 
Date              : 21-Nov-20     Process Recipe     : baggins
Time              : 06:49:05      Dose               : 4.20e+12
Machine ID        : 229           Trim Factor        : 0.920
SW Version        : 5.6           Recipe Energy      : 180.0 keV
Wafer size        : 200 mm        Recipe Beam Current: 0.055 mA
Beam Height       : 28            Implant Species    : B
Beam Height Offset: 2             Ion charge         : +1
Estimated time    : 00:01:17      E.S. Pressure Comp.: 0.000
Actual time       : 00:01:20      Gamma Charge Ratio : 0.000
                                  Implant Start Prs. : 5.00e-06
Interruptions     : 0             Implant Stop Prs.  : 1.00e-04
                                  Implant Min. Prs.  : 1.00e-08
Snapshot count    : 80            Tilt angle         : 4.9
                                  Twist angle        : -5.0
                                  Flat/Notch angle   : 0

Material Tracking
=================
Material I.D.      Port #    Cassette Slots 
-------------      ------    -------------- 
X456696.1          Port 3 :  14 15 16 17 18 19 20 21 22 23 24 25 
DUMMY WAFERS :                6 

Parameter                       #1 Avg.  #1 Std.Dev.     #2 Avg.  #2 Std.Dev. 

Total energy       (keV)           179.7         0.0       179.7         0.0
AMU                                 10.9         0.0        10.9         0.0
Beam current       (A)          5.21e-05    5.47e-06    5.27e-05    5.27e-06
Preset Scans                           4           0           4           0
Source Pressure    (Torr)       1.09e-05    4.44e-08    1.09e-05    5.09e-08
Beamline Pressure  (Torr)       7.10e-07    5.40e-08    7.36e-07    3.52e-08
Chamber Pressure   (Torr)       1.37e-06    4.18e-07    1.57e-06    2.88e-07
Linac Pressure     (Torr)       8.00e-07    9.38e-09    7.92e-07    6.21e-09
Gauge Ratio IG2/IG3                 0.58        0.21        0.48        0.08
Arc Current        (Amps)         0.4078      0.0000      0.4078      0.0000
Arc Voltage        (Volts)          82.7         0.0        82.7         0.0
Filament Current   (Amps)           45.7         0.0        45.7         0.0
Cathode Voltage    (Volts)         485.5         0.1       485.3         0.1
Cathode Current    (Amps)          0.978       0.000       0.978       0.000
Extraction Current (mA)             12.4         0.0        12.4         0.0
Extraction Voltage (kV)             90.0         0.0        90.0         0.0
Vap #1 Oven Temp   (DegC)         1000.0         0.0      1000.0         0.0
Vap #1 Heater Temp (DegC)         1000.0         0.0      1000.0         0.0
Vap #2 Oven Temp   (DegC)         1000.0         0.0      1000.0         0.0
Vap #2 Heater Temp (DegC)         1000.0         0.0      1000.0         0.0
Gas #1 MFC         (sccm)           0.00        0.00        0.00        0.00
Gas #2 MFC         (sccm)          10.00        0.00       10.00        0.00
Gas #3 MFC         (sccm)           2.94        0.00        2.94        0.00
Gas #4 MFC         (sccm)           0.41        0.00        0.41        0.00
Gas #5 MFC         (sccm)           4.39        0.00        4.39        0.00
Extr Axis 1                          613           0         613           1
Extr Axis 2                          437           0         437           0
Extr Axis 3                          703           0         703           1
Extr Suppress I    (mA)             6.12        0.01        6.11        0.01
Extr Suppress V    (kV)             1.11        0.00        1.11        0.00
Cont. Variable Aperture (%)        140.6         0.0       140.6         0.0
Source Magnet I    (Amps)            8.0         0.0         8.0         0.0
Analyzer Magnet I  (Amps)          41.23        0.03       41.24        0.03
AMU Hall Probe     (Gauss)        2851.4         2.2      2851.2         2.3
El.Sh. Primary I       (mA)          1.6         0.1         1.5         0.1
El.Sh. Secondary I     (mA)          1.5         0.0         1.5         0.1
Disk Current       (mA)              0.1         0.0         0.1         0.0
El.Sh. Bias Aper Voltage(kV)         0.0         0.0         0.0         0.0
El.Sh. Bias Aper Current(mA)         0.1         0.0         0.0         0.0
El.Sh. MFC Gas Flow(sccm)            0.0         0.0         0.0         0.0
Charge Mon Pos Peak(volts)           0.6         2.5        11.0         1.6
Charge Mon Neg Peak(volts)           0.2         0.9         3.8         0.5
FEM Hall Probe                    2410.7         0.1      2410.7         0.2
FEM Mag1 Current                   31.48        0.06       31.47        0.08
FEM Mag2 Current                   31.38        0.04       31.37        0.05
Total FEM Mag Current             62.823       0.059      62.829       0.096
Tilt Angle         (degrees)         4.9         0.0         4.9         0.0
Twist Angle        (degrees)        -5.0         0.0        -5.0         0.0
End Sta Cryo Valve                  OPEN        ----        OPEN        ----
Quad1 Pos Voltage    (kV)           0.05        0.01        0.05        0.01
Quad2 Pos Voltage    (kV)           1.89        0.01        1.89        0.01
Quad3 Pos Voltage    (kV)           4.52        0.01        4.53        0.02
Quad4 Pos Voltage    (kV)           7.78        0.02        7.79        0.01
Quad5 Pos Voltage    (kV)          10.96        0.01       10.96        0.01
Quad6 Pos Voltage    (kV)           6.46        0.01        6.46        0.01
Quad7 Pos Voltage    (kV)           9.17        0.01        9.17        0.01
Quad8 Pos Voltage    (kV)           3.80        0.01        3.81        0.01
Quad9 Pos Voltage    (kV)           0.02        0.01        0.02        0.01
Quad10 Pos Voltage   (kV)           3.13        0.01        3.13        0.01
Quad1 Neg Voltage    (kV)           0.05        0.01        0.05        0.01
Quad2 Neg Voltage    (kV)           1.89        0.01        1.89        0.01
Quad3 Neg Voltage    (kV)           4.52        0.01        4.52        0.01
Quad4 Neg Voltage    (kV)           7.78        0.01        7.79        0.01
Quad5 Neg Voltage    (kV)          10.95        0.01       10.95        0.01
Quad6 Neg Voltage    (kV)           6.46        0.01        6.46        0.02
Quad7 Neg Voltage    (kV)           9.16        0.01        9.16        0.01
Quad8 Neg Voltage    (kV)           3.80        0.01        3.80        0.01
Quad9 Neg Voltage    (kV)           0.02        0.01        0.02        0.01
Quad10 Neg Voltage   (kV)           3.13        0.01        3.13        0.01
Quad1 Pos Current    (mA)           0.01        0.01        0.01        0.01
Quad2 Pos Current    (mA)           0.01        0.01        0.01        0.01
Quad3 Pos Current    (mA)           0.03        0.01        0.03        0.01
Quad4 Pos Current    (mA)           0.03        0.01        0.03        0.01
Quad5 Pos Current    (mA)           0.07        0.01        0.07        0.01
Quad6 Pos Current    (mA)           0.06        0.01        0.06        0.01
Quad7 Pos Current    (mA)           0.01        0.01        0.01        0.01
Quad8 Pos Current    (mA)           0.02        0.01        0.02        0.01
Quad9 Pos Current    (mA)           0.01        0.01        0.00        0.00
Quad10 Pos Current   (mA)           0.04        0.01        0.04        0.01
Quad1 Neg Current    (mA)           0.00        0.01        0.00        0.01
Quad2 Neg Current    (mA)           0.00        0.01        0.00        0.00
Quad3 Neg Current    (mA)           0.00        0.00        0.00        0.01
Quad4 Neg Current    (mA)           0.00        0.01        0.00        0.01
Quad5 Neg Current    (mA)           0.07        0.01        0.07        0.01
Quad6 Neg Current    (mA)           0.01        0.01        0.02        0.01
Quad7 Neg Current    (mA)           0.01        0.01        0.01        0.01
Quad8 Neg Current    (mA)           0.00        0.01        0.00        0.01
Quad9 Neg Current    (mA)           0.00        0.00        0.00        0.00
Quad10 Neg Current   (mA)           0.00        0.01        0.00        0.00
Res1 Pressure       (psi)          13.18        0.00       13.17        0.00
Res2 Pressure       (psi)          14.10        0.00       14.10        0.00
Res3 Pressure       (psi)          13.79        0.01       13.77        0.01
Res4 Pressure       (psi)          13.31        0.01       13.29        0.01
Res5 Pressure       (psi)          13.55        0.01       13.53        0.01
Res6 Pressure       (psi)          13.70        0.01       13.67        0.01
Res7 Pressure       (psi)          13.58        0.00       13.56        0.00
Res8 Pressure       (psi)          13.79        0.01       13.77        0.01
Res9 Pressure       (psi)          13.87        0.01       13.85        0.01
Res10 Pressure      (psi)          13.20        0.00       13.20        0.00
Res1 RF Amplitude    (kV)          14.24        0.00       14.24        0.00
Res2 RF Amplitude    (kV)          52.15        0.00       52.15        0.00
Res3 RF Amplitude    (kV)          25.00        0.00       25.00        0.00
Res4 RF Amplitude    (kV)          10.00        0.00       10.00        0.00
Res5 RF Amplitude    (kV)          10.00        0.00       10.00        0.00
Res6 RF Amplitude    (kV)           3.00        0.00        3.00        0.00
Res7 RF Amplitude    (kV)           3.00        0.00        3.00        0.00
Res8 RF Amplitude    (kV)           3.00        0.00        3.00        0.00
Res9 RF Amplitude    (kV)           3.00        0.00        3.00        0.00
Res10 RF Amplitude   (kV)           3.00        0.00        3.00        0.00
Res1 RF Phase   (degrees)         226.50        0.00      226.50        0.00
Res2 RF Phase   (degrees)         150.00        0.00      150.00        0.00
Res3 RF Phase   (degrees)          51.50        0.00       51.50        0.00
Res4 RF Phase   (degrees)         323.00        0.00      323.00        0.00
Res5 RF Phase   (degrees)         313.00        0.00      313.00        0.00
Res6 RF Phase   (degrees)           0.00        0.00        0.00        0.00
Res7 RF Phase   (degrees)           0.00        0.00        0.00        0.00
Res8 RF Phase   (degrees)           0.00        0.00        0.00        0.00
Res9 RF Phase   (degrees)           0.00        0.00        0.00        0.00
Res10 RF Phase  (degrees)           0.00        0.00        0.00        0.00
Res1 Reflected Power  (W)           0.00        0.00        0.00        0.00
Res2 Reflected Power  (W)           0.15        0.67        0.00        0.00
Res3 Reflected Power  (W)           0.00        0.00        0.00        0.00
Res4 Reflected Power  (W)           0.00        0.00        0.00        0.00
Res5 Reflected Power  (W)           0.00        0.00        0.00        0.00
Res6 Reflected Power  (W)           0.00        0.00        0.00        0.00
Res7 Reflected Power  (W)           0.00        0.00        0.00        0.00
Res8 Reflected Power  (W)           0.00        0.00        0.00        0.00
Res9 Reflected Power  (W)           0.00        0.00        0.00        0.00
Res10 Reflected Power (W)           0.00        0.00        0.00        0.00
Beam Height (mm)                      19          13          28           0
Beam Height Offset (mm)                2           2           3           0
Gas Bottle 1 pres   (kPa)           0.00        0.00        0.00        0.00
Gas Deliver 2 pres  (kPa)         -64.63        0.04      -64.63        0.04
Gas Deliver 3 pres  (kPa)        -101.32        0.00     -101.32        0.00
Gas Deliver 4 pres  (kPa)         -91.67        0.03      -91.65        0.04
Gas Deliver 5 pres  (kPa)          94.12        0.03       94.11        0.02
Estimated Time     (HHMMSS)     00:01:17        ----    00:01:17        ----
Actual Time        (HHMMSS)     00:00:23        ----    00:00:42        ----
Actual/Estimated Time               0.30        ----        0.55        ----
Interruptions                          0        ----           0        ----


21-Nov-20 06:49:05   machine : 229   process : baggins    Page 2 


Parameter                       #3 Avg.  #3 Std.Dev.     #4 Avg.  #4 Std.Dev. 

Total energy       (keV)           179.7         0.0       179.7         0.0
AMU                                 10.9         0.0        10.9         0.0
Beam current       (A)          5.26e-05    5.16e-06    5.13e-05    5.67e-06
Preset Scans                           4           0           4           0
Source Pressure    (Torr)       1.09e-05    5.35e-08    1.09e-05    5.27e-08
Beamline Pressure  (Torr)       7.29e-07    3.09e-08    7.24e-07    2.96e-08
Chamber Pressure   (Torr)       1.51e-06    2.73e-07    1.42e-06    2.50e-07
Linac Pressure     (Torr)       7.95e-07    8.06e-09    7.93e-07    9.41e-09
Gauge Ratio IG2/IG3                 0.50        0.09        0.52        0.09
Arc Current        (Amps)         0.4078      0.0000      0.4077      0.0005
Arc Voltage        (Volts)          82.7         0.0        82.7         0.0
Filament Current   (Amps)           45.7         0.0        45.7         0.0
Cathode Voltage    (Volts)         485.2         0.1       485.1         0.1
Cathode Current    (Amps)          0.978       0.000       0.978       0.000
Extraction Current (mA)             12.4         0.0        12.3         0.0
Extraction Voltage (kV)             90.0         0.0        90.0         0.0
Vap #1 Oven Temp   (DegC)         1000.0         0.0      1000.0         0.0
Vap #1 Heater Temp (DegC)         1000.0         0.0      1000.0         0.0
Vap #2 Oven Temp   (DegC)         1000.0         0.0      1000.0         0.0
Vap #2 Heater Temp (DegC)         1000.0         0.0      1000.0         0.0
Gas #1 MFC         (sccm)           0.00        0.00        0.00        0.00
Gas #2 MFC         (sccm)          10.00        0.00       10.00        0.00
Gas #3 MFC         (sccm)           2.94        0.00        2.94        0.00
Gas #4 MFC         (sccm)           0.41        0.00        0.41        0.00
Gas #5 MFC         (sccm)           4.39        0.00        4.39        0.00
Extr Axis 1                          613           0         613           0
Extr Axis 2                          436           0         436           0
Extr Axis 3                          703           0         703           0
Extr Suppress I    (mA)             6.10        0.01        6.09        0.01
Extr Suppress V    (kV)             1.11        0.00        1.11        0.00
Cont. Variable Aperture (%)        140.6         0.0       140.6         0.0
Source Magnet I    (Amps)            8.0         0.0         8.0         0.0
Analyzer Magnet I  (Amps)          41.24        0.02       41.24        0.02
AMU Hall Probe     (Gauss)        2851.2         2.7      2850.8         2.2
El.Sh. Primary I       (mA)          1.5         0.1         1.5         0.1
El.Sh. Secondary I     (mA)          1.5         0.1         1.5         0.1
Disk Current       (mA)              0.1         0.0         0.1         0.0
El.Sh. Bias Aper Voltage(kV)         0.0         0.0         0.0         0.0
El.Sh. Bias Aper Current(mA)         0.0         0.0         0.0         0.0
El.Sh. MFC Gas Flow(sccm)            0.0         0.0         0.0         0.0
Charge Mon Pos Peak(volts)           6.0         0.5         4.8         0.1
Charge Mon Neg Peak(volts)           2.1         0.0         2.1         0.0
FEM Hall Probe                    2410.7         0.2      2410.7         0.2
FEM Mag1 Current                   31.46        0.05       31.44        0.05
FEM Mag2 Current                   31.37        0.04       31.36        0.06
Total FEM Mag Current             62.810       0.072      62.796       0.064
Tilt Angle         (degrees)         4.9         0.0         4.9         0.0
Twist Angle        (degrees)        -5.0         0.0        -5.0         0.0
End Sta Cryo Valve                  OPEN        ----        OPEN        ----
Quad1 Pos Voltage    (kV)           0.05        0.01        0.05        0.01
Quad2 Pos Voltage    (kV)           1.89        0.01        1.89        0.02
Quad3 Pos Voltage    (kV)           4.52        0.01        4.52        0.01
Quad4 Pos Voltage    (kV)           7.78        0.01        7.78        0.02
Quad5 Pos Voltage    (kV)          10.96        0.02       10.95        0.01
Quad6 Pos Voltage    (kV)           6.46        0.01        6.46        0.01
Quad7 Pos Voltage    (kV)           9.17        0.01        9.17        0.01
Quad8 Pos Voltage    (kV)           3.81        0.01        3.81        0.01
Quad9 Pos Voltage    (kV)           0.02        0.01        0.02        0.01
Quad10 Pos Voltage   (kV)           3.13        0.01        3.13        0.01
Quad1 Neg Voltage    (kV)           0.05        0.01        0.05        0.01
Quad2 Neg Voltage    (kV)           1.89        0.01        1.89        0.01
Quad3 Neg Voltage    (kV)           4.52        0.01        4.52        0.01
Quad4 Neg Voltage    (kV)           7.79        0.01        7.79        0.01
Quad5 Neg Voltage    (kV)          10.95        0.01       10.95        0.02
Quad6 Neg Voltage    (kV)           6.46        0.01        6.46        0.01
Quad7 Neg Voltage    (kV)           9.16        0.01        9.17        0.01
Quad8 Neg Voltage    (kV)           3.80        0.01        3.80        0.01
Quad9 Neg Voltage    (kV)           0.02        0.01        0.03        0.01
Quad10 Neg Voltage   (kV)           3.13        0.01        3.12        0.01
Quad1 Pos Current    (mA)           0.00        0.01        0.01        0.01
Quad2 Pos Current    (mA)           0.01        0.01        0.01        0.01
Quad3 Pos Current    (mA)           0.03        0.01        0.03        0.01
Quad4 Pos Current    (mA)           0.02        0.00        0.03        0.01
Quad5 Pos Current    (mA)           0.06        0.02        0.07        0.01
Quad6 Pos Current    (mA)           0.06        0.01        0.06        0.01
Quad7 Pos Current    (mA)           0.01        0.01        0.01        0.01
Quad8 Pos Current    (mA)           0.02        0.01        0.02        0.01
Quad9 Pos Current    (mA)           0.01        0.01        0.00        0.01
Quad10 Pos Current   (mA)           0.05        0.01        0.04        0.01
Quad1 Neg Current    (mA)           0.01        0.01        0.00        0.00
Quad2 Neg Current    (mA)           0.01        0.01        0.00        0.01
Quad3 Neg Current    (mA)           0.00        0.00        0.00        0.00
Quad4 Neg Current    (mA)           0.01        0.01        0.01        0.01
Quad5 Neg Current    (mA)           0.07        0.01        0.07        0.01
Quad6 Neg Current    (mA)           0.02        0.01        0.01        0.01
Quad7 Neg Current    (mA)           0.01        0.01        0.01        0.01
Quad8 Neg Current    (mA)           0.00        0.00        0.01        0.01
Quad9 Neg Current    (mA)           0.01        0.01        0.00        0.01
Quad10 Neg Current   (mA)           0.01        0.01        0.00        0.01
Res1 Pressure       (psi)          13.17        0.00       13.17        0.00
Res2 Pressure       (psi)          14.10        0.00       14.09        0.00
Res3 Pressure       (psi)          13.76        0.00       13.74        0.01
Res4 Pressure       (psi)          13.26        0.01       13.24        0.01
Res5 Pressure       (psi)          13.51        0.01       13.49        0.00
Res6 Pressure       (psi)          13.65        0.01       13.62        0.01
Res7 Pressure       (psi)          13.55        0.00       13.54        0.00
Res8 Pressure       (psi)          13.75        0.01       13.72        0.01
Res9 Pressure       (psi)          13.82        0.01       13.80        0.01
Res10 Pressure      (psi)          13.20        0.00       13.20        0.00
Res1 RF Amplitude    (kV)          14.24        0.00       14.24        0.00
Res2 RF Amplitude    (kV)          52.15        0.00       52.15        0.00
Res3 RF Amplitude    (kV)          25.00        0.00       25.00        0.00
Res4 RF Amplitude    (kV)          10.00        0.00       10.00        0.00
Res5 RF Amplitude    (kV)          10.00        0.00       10.00        0.00
Res6 RF Amplitude    (kV)           3.00        0.00        3.00        0.00
Res7 RF Amplitude    (kV)           3.00        0.00        3.00        0.00
Res8 RF Amplitude    (kV)           3.00        0.00        3.00        0.00
Res9 RF Amplitude    (kV)           3.00        0.00        3.00        0.00
Res10 RF Amplitude   (kV)           3.00        0.00        3.00        0.00
Res1 RF Phase   (degrees)         226.50        0.00      226.50        0.00
Res2 RF Phase   (degrees)         150.00        0.00      150.00        0.00
Res3 RF Phase   (degrees)          51.50        0.00       51.50        0.00
Res4 RF Phase   (degrees)         323.00        0.00      323.00        0.00
Res5 RF Phase   (degrees)         313.00        0.00      313.00        0.00
Res6 RF Phase   (degrees)           0.00        0.00        0.00        0.00
Res7 RF Phase   (degrees)           0.00        0.00        0.00        0.00
Res8 RF Phase   (degrees)           0.00        0.00        0.00        0.00
Res9 RF Phase   (degrees)           0.00        0.00        0.00        0.00
Res10 RF Phase  (degrees)           0.00        0.00        0.00        0.00
Res1 Reflected Power  (W)           0.00        0.00        0.00        0.00
Res2 Reflected Power  (W)           0.31        0.95        0.00        0.00
Res3 Reflected Power  (W)           0.00        0.00        0.00        0.00
Res4 Reflected Power  (W)           0.00        0.00        0.00        0.00
Res5 Reflected Power  (W)           0.00        0.00        0.00        0.00
Res6 Reflected Power  (W)           0.00        0.00        0.00        0.00
Res7 Reflected Power  (W)           0.00        0.00        0.00        0.00
Res8 Reflected Power  (W)           0.00        0.00        0.00        0.00
Res9 Reflected Power  (W)           0.00        0.00        0.00        0.00
Res10 Reflected Power (W)           0.00        0.00        0.00        0.00
Beam Height (mm)                      28           0          28           0
Beam Height Offset (mm)                2           0           2           0
Gas Bottle 1 pres   (kPa)           0.00        0.00        0.00        0.00
Gas Deliver 2 pres  (kPa)         -64.64        0.04      -64.65        0.04
Gas Deliver 3 pres  (kPa)        -101.32        0.00     -101.32        0.00
Gas Deliver 4 pres  (kPa)         -91.66        0.04      -91.66        0.04
Gas Deliver 5 pres  (kPa)          94.11        0.02       94.10        0.02
Estimated Time     (HHMMSS)     00:01:17        ----    00:01:17        ----
Actual Time        (HHMMSS)     00:01:01        ----    00:01:20        ----
Actual/Estimated Time               0.79        ----        1.04        ----
Interruptions                          0        ----           0        ----

  Wafer I.D. Table                        
==========================================================
  Source Table | Source Slot |    State    |   Wafer ID   
==========================================================
  DUMMY          6              implanted                       
  3              25             implanted                       
  3              24             implanted                       
  3              23             implanted                       
  3              22             implanted                       
  3              21             implanted                       
  3              20             implanted                       
  3              19             implanted                       
  3              18             implanted                       
  3              17             implanted                       
  3              16             implanted                       
  3              15             implanted                       
  3              14             implanted
