Repository: jm20389/Axcellis-gsd-implanter-logfile-parser

# gsd_logfile_parser
Python script to extract IDL process files from GSD Ionic implanters for Process Engineering analysis
Run the .py script and locate IDL files (sample files dddd.dddd have been supplied as example

File: 201121.065527

       Implant Summary                 Process Summary           
=============================     ============================== 
Date              : 21-Nov-20     Process Recipe     : baggins
Time              : 06:55:27      Dose               : 4.20e+12
Machine ID        : 229           Trim Factor        : 0.920
SW Version        : 5.6           Recipe Energy      : 180.0 keV
Wafer size        : 200 mm        Recipe Beam Current: 0.055 mA
Beam Height       : 28            Implant Species    : B
Beam Height Offset: 2             Ion charge         : +1
Estimated time    : 00:01:15      E.S. Pressure Comp.: 0.000
Actual time       : 00:01:18      Gamma Charge Ratio : 0.000
                                  Implant Start Prs. : 5.00e-06
Interruptions     : 0             Implant Stop Prs.  : 1.00e-04
                                  Implant Min. Prs.  : 1.00e-08
Snapshot count    : 80            Tilt angle         : 4.9
                                  Twist angle        : -5.0
                                  Flat/Notch angle   : 0

Material Tracking
=================
Material I.D.      Port #    Cassette Slots 
-------------      ------    -------------- 
X456696.1          Port 3 :   1  2  3  4  5  6  7  8  9 10 11 12 13 

Parameter                       #1 Avg.  #1 Std.Dev.     #2 Avg.  #2 Std.Dev. 

Total energy       (keV)           179.9         0.0       179.9         0.0
AMU                                 10.9         0.0        10.9         0.0
Beam current       (A)          5.41e-05    5.82e-06    5.28e-05    4.42e-06
Preset Scans                           4           0           4           0
Source Pressure    (Torr)       1.09e-05    5.64e-08    1.09e-05    5.76e-08
Beamline Pressure  (Torr)       7.17e-07    5.85e-08    7.50e-07    3.85e-08
Chamber Pressure   (Torr)       1.46e-06    4.67e-07    1.71e-06    3.01e-07
Linac Pressure     (Torr)       7.77e-07    5.80e-09    7.78e-07    5.94e-09
Gauge Ratio IG2/IG3                 0.56        0.23        0.45        0.07
Arc Current        (Amps)         0.4078      0.0000      0.4078      0.0000
Arc Voltage        (Volts)          82.7         0.0        82.7         0.0
Filament Current   (Amps)           45.7         0.0        45.7         0.0
Cathode Voltage    (Volts)         484.1         0.1       484.1         0.1
Cathode Current    (Amps)          0.978       0.000       0.978       0.000
Extraction Current (mA)             12.3         0.0        12.3         0.0
Extraction Voltage (kV)             90.0         0.0        90.0         0.0
Vap #1 Oven Temp   (DegC)         1000.0         0.0      1000.0         0.0
Vap #1 Heater Temp (DegC)         1000.0         0.0      1000.0         0.0
Vap #2 Oven Temp   (DegC)         1000.0         0.0      1000.0         0.0
Vap #2 Heater Temp (DegC)         1000.0         0.0      1000.0         0.0
Gas #1 MFC         (sccm)           0.00        0.00        0.00        0.00
Gas #2 MFC         (sccm)          10.00        0.00       10.00        0.00
Gas #3 MFC         (sccm)           2.94        0.00        2.94        0.00
Gas #4 MFC         (sccm)           0.41        0.00        0.41        0.00
Gas #5 MFC         (sccm)           4.39        0.00        4.39        0.00
Extr Axis 1                          613           0         613           0
Extr Axis 2                          436           0         436           0
Extr Axis 3                          703           0         703           0
Extr Suppress I    (mA)             6.05        0.01        6.05        0.00
Extr Suppress V    (kV)             1.11        0.00        1.11        0.00
Cont. Variable Aperture (%)        140.6         0.0       140.6         0.0
Source Magnet I    (Amps)            8.0         0.0         8.0         0.0
Analyzer Magnet I  (Amps)          41.24        0.03       41.24        0.03
AMU Hall Probe     (Gauss)        2850.9         1.8      2851.2         1.8
El.Sh. Primary I       (mA)          1.5         0.1         1.6         0.1
El.Sh. Secondary I     (mA)          1.5         0.1         1.5         0.1
Disk Current       (mA)              0.1         0.1         0.1         0.1
El.Sh. Bias Aper Voltage(kV)         0.0         0.0         0.0         0.0
El.Sh. Bias Aper Current(mA)         0.0         0.0         0.0         0.0
El.Sh. MFC Gas Flow(sccm)            0.0         0.0         0.0         0.0
Charge Mon Pos Peak(volts)           0.3         1.2         5.6         0.3
Charge Mon Neg Peak(volts)           0.1         0.4         2.0         0.1
FEM Hall Probe                    2412.3         0.2      2412.2         0.2
FEM Mag1 Current                   31.49        0.05       31.52        0.06
FEM Mag2 Current                   31.37        0.04       31.36        0.04
Total FEM Mag Current             62.877       0.076      62.883       0.048
Tilt Angle         (degrees)         4.9         0.0         4.9         0.0
Twist Angle        (degrees)        -5.0         0.0        -5.0         0.0
End Sta Cryo Valve                  OPEN        ----        OPEN        ----
Quad1 Pos Voltage    (kV)           0.06        0.01        0.05        0.01
Quad2 Pos Voltage    (kV)           1.89        0.01        1.89        0.01
Quad3 Pos Voltage    (kV)           4.52        0.01        4.52        0.01
Quad4 Pos Voltage    (kV)           7.78        0.01        7.78        0.01
Quad5 Pos Voltage    (kV)          10.95        0.01       10.96        0.01
Quad6 Pos Voltage    (kV)           6.46        0.01        6.46        0.01
Quad7 Pos Voltage    (kV)           9.17        0.01        9.18        0.02
Quad8 Pos Voltage    (kV)           3.80        0.01        3.81        0.01
Quad9 Pos Voltage    (kV)           0.02        0.01        0.02        0.01
Quad10 Pos Voltage   (kV)           3.13        0.01        3.13        0.01
Quad1 Neg Voltage    (kV)           0.05        0.01        0.05        0.01
Quad2 Neg Voltage    (kV)           1.89        0.01        1.89        0.01
Quad3 Neg Voltage    (kV)           4.52        0.01        4.52        0.01
Quad4 Neg Voltage    (kV)           7.79        0.02        7.78        0.01
Quad5 Neg Voltage    (kV)          10.95        0.02       10.95        0.02
Quad6 Neg Voltage    (kV)           6.46        0.01        6.46        0.01
Quad7 Neg Voltage    (kV)           9.16        0.01        9.16        0.01
Quad8 Neg Voltage    (kV)           3.80        0.01        3.81        0.01
Quad9 Neg Voltage    (kV)           0.02        0.01        0.02        0.01
Quad10 Neg Voltage   (kV)           3.13        0.01        3.13        0.01
Quad1 Pos Current    (mA)           0.00        0.01        0.01        0.01
Quad2 Pos Current    (mA)           0.01        0.01        0.01        0.01
Quad3 Pos Current    (mA)           0.03        0.01        0.03        0.01
Quad4 Pos Current    (mA)           0.03        0.01        0.02        0.01
Quad5 Pos Current    (mA)           0.06        0.01        0.06        0.01
Quad6 Pos Current    (mA)           0.06        0.01        0.06        0.01
Quad7 Pos Current    (mA)           0.01        0.01        0.01        0.01
Quad8 Pos Current    (mA)           0.02        0.01        0.02        0.01
Quad9 Pos Current    (mA)           0.01        0.01        0.00        0.00
Quad10 Pos Current   (mA)           0.04        0.01        0.04        0.01
Quad1 Neg Current    (mA)           0.00        0.01        0.00        0.00
Quad2 Neg Current    (mA)           0.00        0.00        0.01        0.01
Quad3 Neg Current    (mA)           0.01        0.01        0.00        0.00
Quad4 Neg Current    (mA)           0.00        0.01        0.00        0.01
Quad5 Neg Current    (mA)           0.07        0.01        0.06        0.01
Quad6 Neg Current    (mA)           0.02        0.01        0.02        0.01
Quad7 Neg Current    (mA)           0.01        0.01        0.01        0.01
Quad8 Neg Current    (mA)           0.00        0.00        0.00        0.00
Quad9 Neg Current    (mA)           0.01        0.01        0.00        0.01
Quad10 Neg Current   (mA)           0.00        0.01        0.01        0.01
Res1 Pressure       (psi)          13.17        0.00       13.16        0.00
Res2 Pressure       (psi)          14.07        0.00       14.07        0.00
Res3 Pressure       (psi)          13.56        0.00       13.55        0.00
Res4 Pressure       (psi)          12.97        0.00       12.96        0.00
Res5 Pressure       (psi)          13.31        0.00       13.30        0.00
Res6 Pressure       (psi)          13.34        0.00       13.33        0.00
Res7 Pressure       (psi)          13.39        0.00       13.38        0.00
Res8 Pressure       (psi)          13.47        0.00       13.46        0.00
Res9 Pressure       (psi)          13.53        0.00       13.52        0.00
Res10 Pressure      (psi)          13.18        0.00       13.18        0.00
Res1 RF Amplitude    (kV)          14.24        0.00       14.24        0.00
Res2 RF Amplitude    (kV)          52.15        0.00       52.15        0.00
Res3 RF Amplitude    (kV)          25.00        0.00       25.00        0.00
Res4 RF Amplitude    (kV)          10.00        0.00       10.00        0.00
Res5 RF Amplitude    (kV)          10.00        0.00       10.00        0.00
Res6 RF Amplitude    (kV)           3.00        0.00        3.00        0.00
Res7 RF Amplitude    (kV)           3.00        0.00        3.00        0.00
Res8 RF Amplitude    (kV)           3.00        0.00        3.00        0.00
Res9 RF Amplitude    (kV)           3.00        0.00        3.00        0.00
Res10 RF Amplitude   (kV)           3.00        0.00        3.00        0.00
Res1 RF Phase   (degrees)         226.50        0.00      226.50        0.00
Res2 RF Phase   (degrees)         150.00        0.00      150.00        0.00
Res3 RF Phase   (degrees)          51.50        0.00       51.50        0.00
Res4 RF Phase   (degrees)         323.00        0.00      323.00        0.00
Res5 RF Phase   (degrees)         313.00        0.00      313.00        0.00
Res6 RF Phase   (degrees)           0.00        0.00        0.00        0.00
Res7 RF Phase   (degrees)           0.00        0.00        0.00        0.00
Res8 RF Phase   (degrees)           0.00        0.00        0.00        0.00
Res9 RF Phase   (degrees)           0.00        0.00        0.00        0.00
Res10 RF Phase  (degrees)           0.00        0.00        0.00        0.00
Res1 Reflected Power  (W)           0.00        0.00        0.00        0.00
Res2 Reflected Power  (W)           0.48        1.15        0.81        1.43
Res3 Reflected Power  (W)           0.00        0.00        0.00        0.00
Res4 Reflected Power  (W)           0.00        0.00        0.00        0.00
Res5 Reflected Power  (W)           0.00        0.00        0.00        0.00
Res6 Reflected Power  (W)           0.00        0.00        0.00        0.00
Res7 Reflected Power  (W)           0.00        0.00        0.00        0.00
Res8 Reflected Power  (W)           0.00        0.00        0.00        0.00
Res9 Reflected Power  (W)           0.00        0.00        0.00        0.00
Res10 Reflected Power (W)           0.00        0.00        0.00        0.00
Beam Height (mm)                      19          13          28           0
Beam Height Offset (mm)                2           2           3           0
Gas Bottle 1 pres   (kPa)           0.00        0.00        0.00        0.00
Gas Deliver 2 pres  (kPa)         -64.63        0.04      -64.64        0.04
Gas Deliver 3 pres  (kPa)        -101.32        0.00     -101.32        0.00
Gas Deliver 4 pres  (kPa)         -91.66        0.04      -91.65        0.04
Gas Deliver 5 pres  (kPa)          94.12        0.02       94.12        0.04
Estimated Time     (HHMMSS)     00:01:15        ----    00:01:15        ----
Actual Time        (HHMMSS)     00:00:22        ----    00:00:41        ----
Actual/Estimated Time               0.29        ----        0.55        ----
Interruptions                          0        ----           0        ----


21-Nov-20 06:55:27   machine : 229   process : baggins    Page 2 


Parameter                       #3 Avg.  #3 Std.Dev.     #4 Avg.  #4 Std.Dev. 

Total energy       (keV)           179.9         0.0       179.9         0.0
AMU                                 10.9         0.0        10.9         0.0
Beam current       (A)          5.35e-05    5.30e-06    5.33e-05    4.05e-06
Preset Scans                           4           0           4           0
Source Pressure    (Torr)       1.09e-05    4.01e-08    1.09e-05    5.76e-08
Beamline Pressure  (Torr)       7.44e-07    3.42e-08    7.38e-07    3.35e-08
Chamber Pressure   (Torr)       1.63e-06    2.82e-07    1.53e-06    2.56e-07
Linac Pressure     (Torr)       7.79e-07    5.95e-09    7.79e-07    6.09e-09
Gauge Ratio IG2/IG3                 0.47        0.07        0.49        0.08
Arc Current        (Amps)         0.4078      0.0000      0.4078      0.0000
Arc Voltage        (Volts)          82.7         0.0        82.7         0.0
Filament Current   (Amps)           45.7         0.0        45.7         0.0
Cathode Voltage    (Volts)         484.0         0.1       484.0         0.0
Cathode Current    (Amps)          0.978       0.000       0.978       0.000
Extraction Current (mA)             12.3         0.0        12.3         0.0
Extraction Voltage (kV)             90.0         0.0        90.0         0.0
Vap #1 Oven Temp   (DegC)         1000.0         0.0      1000.0         0.0
Vap #1 Heater Temp (DegC)         1000.0         0.0      1000.0         0.0
Vap #2 Oven Temp   (DegC)         1000.0         0.0      1000.0         0.0
Vap #2 Heater Temp (DegC)         1000.0         0.0      1000.0         0.0
Gas #1 MFC         (sccm)           0.00        0.00        0.00        0.00
Gas #2 MFC         (sccm)          10.00        0.00       10.00        0.00
Gas #3 MFC         (sccm)           2.94        0.00        2.94        0.00
Gas #4 MFC         (sccm)           0.41        0.00        0.41        0.00
Gas #5 MFC         (sccm)           4.39        0.00        4.39        0.00
Extr Axis 1                          613           0         613           0
Extr Axis 2                          437           0         436           0
Extr Axis 3                          703           0         703           0
Extr Suppress I    (mA)             6.05        0.01        6.04        0.01
Extr Suppress V    (kV)             1.11        0.00        1.11        0.00
Cont. Variable Aperture (%)        140.6         0.0       140.6         0.0
Source Magnet I    (Amps)            8.0         0.0         8.0         0.0
Analyzer Magnet I  (Amps)          41.23        0.02       41.24        0.03
AMU Hall Probe     (Gauss)        2851.2         2.3      2850.5         2.3
El.Sh. Primary I       (mA)          1.5         0.1         1.5         0.0
El.Sh. Secondary I     (mA)          1.5         0.1         1.5         0.1
Disk Current       (mA)              0.1         0.0         0.1         0.1
El.Sh. Bias Aper Voltage(kV)         0.0         0.0         0.0         0.0
El.Sh. Bias Aper Current(mA)         0.0         0.0         0.0         0.0
El.Sh. MFC Gas Flow(sccm)            0.0         0.0         0.0         0.0
Charge Mon Pos Peak(volts)           6.6         0.2         7.1         0.1
Charge Mon Neg Peak(volts)           2.4         0.1         2.6         0.0
FEM Hall Probe                    2412.4         0.2      2412.3         0.2
FEM Mag1 Current                   31.50        0.04       31.50        0.07
FEM Mag2 Current                   31.36        0.05       31.37        0.04
Total FEM Mag Current             62.868       0.052      62.881       0.061
Tilt Angle         (degrees)         4.9         0.0         4.9         0.0
Twist Angle        (degrees)        -5.0         0.0        -5.0         0.0
End Sta Cryo Valve                  OPEN        ----        OPEN        ----
Quad1 Pos Voltage    (kV)           0.05        0.01        0.05        0.01
Quad2 Pos Voltage    (kV)           1.89        0.01        1.89        0.01
Quad3 Pos Voltage    (kV)           4.53        0.01        4.52        0.01
Quad4 Pos Voltage    (kV)           7.79        0.02        7.78        0.01
Quad5 Pos Voltage    (kV)          10.95        0.01       10.95        0.01
Quad6 Pos Voltage    (kV)           6.46        0.01        6.45        0.02
Quad7 Pos Voltage    (kV)           9.17        0.02        9.18        0.02
Quad8 Pos Voltage    (kV)           3.81        0.01        3.81        0.01
Quad9 Pos Voltage    (kV)           0.02        0.01        0.02        0.01
Quad10 Pos Voltage   (kV)           3.13        0.01        3.12        0.01
Quad1 Neg Voltage    (kV)           0.05        0.01        0.05        0.01
Quad2 Neg Voltage    (kV)           1.89        0.01        1.89        0.01
Quad3 Neg Voltage    (kV)           4.52        0.01        4.52        0.01
Quad4 Neg Voltage    (kV)           7.79        0.01        7.78        0.01
Quad5 Neg Voltage    (kV)          10.95        0.02       10.95        0.01
Quad6 Neg Voltage    (kV)           6.46        0.01        6.46        0.01
Quad7 Neg Voltage    (kV)           9.17        0.02        9.17        0.01
Quad8 Neg Voltage    (kV)           3.80        0.01        3.80        0.01
Quad9 Neg Voltage    (kV)           0.02        0.01        0.02        0.01
Quad10 Neg Voltage   (kV)           3.13        0.02        3.13        0.01
Quad1 Pos Current    (mA)           0.01        0.01        0.01        0.01
Quad2 Pos Current    (mA)           0.01        0.01        0.01        0.01
Quad3 Pos Current    (mA)           0.03        0.01        0.03        0.00
Quad4 Pos Current    (mA)           0.02        0.00        0.02        0.01
Quad5 Pos Current    (mA)           0.06        0.01        0.07        0.01
Quad6 Pos Current    (mA)           0.06        0.01        0.06        0.01
Quad7 Pos Current    (mA)           0.01        0.01        0.01        0.01
Quad8 Pos Current    (mA)           0.02        0.01        0.02        0.01
Quad9 Pos Current    (mA)           0.01        0.01        0.01        0.01
Quad10 Pos Current   (mA)           0.04        0.01        0.04        0.01
Quad1 Neg Current    (mA)           0.01        0.01        0.00        0.00
Quad2 Neg Current    (mA)           0.00        0.00        0.00        0.00
Quad3 Neg Current    (mA)           0.01        0.01        0.00        0.01
Quad4 Neg Current    (mA)           0.00        0.00        0.00        0.01
Quad5 Neg Current    (mA)           0.07        0.01        0.07        0.01
Quad6 Neg Current    (mA)           0.01        0.01        0.02        0.01
Quad7 Neg Current    (mA)           0.01        0.01        0.01        0.01
Quad8 Neg Current    (mA)           0.01        0.01        0.00        0.01
Quad9 Neg Current    (mA)           0.00        0.01        0.00        0.00
Quad10 Neg Current   (mA)           0.01        0.01        0.00        0.00
Res1 Pressure       (psi)          13.16        0.00       13.16        0.00
Res2 Pressure       (psi)          14.07        0.00       14.07        0.00
Res3 Pressure       (psi)          13.55        0.00       13.54        0.00
Res4 Pressure       (psi)          12.96        0.01       12.94        0.00
Res5 Pressure       (psi)          13.29        0.00       13.28        0.00
Res6 Pressure       (psi)          13.32        0.00       13.31        0.00
Res7 Pressure       (psi)          13.38        0.00       13.37        0.00
Res8 Pressure       (psi)          13.45        0.00       13.44        0.00
Res9 Pressure       (psi)          13.51        0.00       13.50        0.00
Res10 Pressure      (psi)          13.18        0.00       13.18        0.00
Res1 RF Amplitude    (kV)          14.24        0.00       14.24        0.00
Res2 RF Amplitude    (kV)          52.15        0.00       52.15        0.00
Res3 RF Amplitude    (kV)          25.00        0.00       25.00        0.00
Res4 RF Amplitude    (kV)          10.00        0.00       10.00        0.00
Res5 RF Amplitude    (kV)          10.00        0.00       10.00        0.00
Res6 RF Amplitude    (kV)           3.00        0.00        3.00        0.00
Res7 RF Amplitude    (kV)           3.00        0.00        3.00        0.00
Res8 RF Amplitude    (kV)           3.00        0.00        3.00        0.00
Res9 RF Amplitude    (kV)           3.00        0.00        3.00        0.00
Res10 RF Amplitude   (kV)           3.00        0.00        3.00        0.00
Res1 RF Phase   (degrees)         226.50        0.00      226.50        0.00
Res2 RF Phase   (degrees)         150.00        0.00      150.00        0.00
Res3 RF Phase   (degrees)          51.50        0.00       51.50        0.00
Res4 RF Phase   (degrees)         323.00        0.00      323.00        0.00
Res5 RF Phase   (degrees)         313.00        0.00      313.00        0.00
Res6 RF Phase   (degrees)           0.00        0.00        0.00        0.00
Res7 RF Phase   (degrees)           0.00        0.00        0.00        0.00
Res8 RF Phase   (degrees)           0.00        0.00        0.00        0.00
Res9 RF Phase   (degrees)           0.00        0.00        0.00        0.00
Res10 RF Phase  (degrees)           0.00        0.00        0.00        0.00
Res1 Reflected Power  (W)           0.00        0.00        0.00        0.00
Res2 Reflected Power  (W)           0.17        0.73        0.00        0.00
Res3 Reflected Power  (W)           0.00        0.00        0.14        0.61
Res4 Reflected Power  (W)           0.00        0.00        0.00        0.00
Res5 Reflected Power  (W)           0.00        0.00        0.00        0.00
Res6 Reflected Power  (W)           0.00        0.00        0.00        0.00
Res7 Reflected Power  (W)           0.00        0.00        0.00        0.00
Res8 Reflected Power  (W)           0.00        0.00        0.00        0.00
Res9 Reflected Power  (W)           0.00        0.00        0.00        0.00
Res10 Reflected Power (W)           0.00        0.00        0.00        0.00
Beam Height (mm)                      28           0          28           0
Beam Height Offset (mm)                2           0           2           0
Gas Bottle 1 pres   (kPa)           0.00        0.00        0.00        0.00
Gas Deliver 2 pres  (kPa)         -64.63        0.04      -64.62        0.04
Gas Deliver 3 pres  (kPa)        -101.32        0.00     -101.32        0.00
Gas Deliver 4 pres  (kPa)         -91.64        0.03      -91.64        0.04
Gas Deliver 5 pres  (kPa)          94.13        0.03       94.11        0.03
Estimated Time     (HHMMSS)     00:01:15        ----    00:01:15        ----
Actual Time        (HHMMSS)     00:01:00        ----    00:01:18        ----
Actual/Estimated Time               0.80        ----        1.04        ----
Interruptions                          0        ----           0        ----

  Wafer I.D. Table                        
==========================================================
  Source Table | Source Slot |    State    |   Wafer ID   
==========================================================
  3              13             implanted                       
  3              12             implanted                       
  3              11             implanted                       
  3              10             implanted                       
  3              9              implanted                       
  3              8              implanted                       
  3              7              implanted                       
  3              6              implanted                       
  3              5              implanted                       
  3              4              implanted                       
  3              3              implanted                       
  3              2              implanted                       
  3              1              implanted
