Repository: jm20389/Axcellis-gsd-implanter-logfile-parser

# gsd_logfile_parser
Python script to extract IDL process files from GSD Ionic implanters for Process Engineering analysis
Run the .py script and locate IDL files (sample files dddd.dddd have been supplied as example

File: 201119.120301

       Implant Summary                 Process Summary           
=============================     ============================== 
Date              : 19-Nov-20     Process Recipe     : baggins
Time              : 12:03:01      Dose               : 4.20e+12
Machine ID        : 229           Trim Factor        : 0.920
SW Version        : 5.6           Recipe Energy      : 180.0 keV
Wafer size        : 200 mm        Recipe Beam Current: 0.055 mA
Beam Height       : 30            Implant Species    : B
Beam Height Offset: 0             Ion charge         : +1
Estimated time    : 00:01:09      E.S. Pressure Comp.: 0.000
Actual time       : 00:01:13      Gamma Charge Ratio : 0.000
                                  Implant Start Prs. : 5.00e-06
Interruptions     : 0             Implant Stop Prs.  : 1.00e-04
                                  Implant Min. Prs.  : 1.00e-08
Snapshot count    : 80            Tilt angle         : 4.9
                                  Twist angle        : -5.0
                                  Flat/Notch angle   : 0

Material Tracking
=================
Material I.D.      Port #    Cassette Slots 
-------------      ------    -------------- 
X456661.1          Port 2 :   1  2  3  4  5  6  7  8  9 10 11 12 13 

Parameter                       #1 Avg.  #1 Std.Dev.     #2 Avg.  #2 Std.Dev. 

Total energy       (keV)           179.8         0.0       179.8         0.0
AMU                                 10.9         0.0        10.9         0.0
Beam current       (A)          5.68e-05    5.47e-06    5.75e-05    6.15e-06
Preset Scans                           4           0           4           0
Source Pressure    (Torr)       9.79e-06    2.20e-08    9.79e-06    1.65e-08
Beamline Pressure  (Torr)       7.39e-07    6.28e-08    7.74e-07    4.11e-08
Chamber Pressure   (Torr)       1.56e-06    5.36e-07    1.81e-06    3.54e-07
Linac Pressure     (Torr)       8.36e-07    2.40e-09    8.42e-07    2.80e-09
Gauge Ratio IG2/IG3                 0.54        0.22        0.44        0.08
Arc Current        (Amps)         0.3712      0.0000      0.3712      0.0000
Arc Voltage        (Volts)          82.7         0.0        82.7         0.0
Filament Current   (Amps)           40.8         0.0        40.8         0.0
Cathode Voltage    (Volts)         489.7         0.1       489.7         0.1
Cathode Current    (Amps)          0.856       0.000       0.856       0.000
Extraction Current (mA)             12.2         0.0        12.2         0.0
Extraction Voltage (kV)             90.0         0.0        90.0         0.0
Vap #1 Oven Temp   (DegC)         1000.0         0.0      1000.0         0.0
Vap #1 Heater Temp (DegC)         1000.0         0.0      1000.0         0.0
Vap #2 Oven Temp   (DegC)         1000.0         0.0      1000.0         0.0
Vap #2 Heater Temp (DegC)         1000.0         0.0      1000.0         0.0
Gas #1 MFC         (sccm)           0.00        0.00        0.00        0.00
Gas #2 MFC         (sccm)          10.00        0.00       10.00        0.00
Gas #3 MFC         (sccm)           2.94        0.00        2.94        0.00
Gas #4 MFC         (sccm)           0.50        0.00        0.50        0.00
Gas #5 MFC         (sccm)           1.03        0.00        1.03        0.00
Extr Axis 1                          658           0         658           0
Extr Axis 2                          484           0         484           0
Extr Axis 3                          766           0         767           0
Extr Suppress I    (mA)             6.89        0.01        6.89        0.01
Extr Suppress V    (kV)             1.11        0.00        1.11        0.00
Cont. Variable Aperture (%)        140.6         0.0       140.6         0.0
Source Magnet I    (Amps)            8.0         0.0         8.0         0.0
Analyzer Magnet I  (Amps)          41.33        0.03       41.32        0.04
AMU Hall Probe     (Gauss)        2850.8         1.9      2851.1         2.2
El.Sh. Primary I       (mA)          1.5         0.1         1.5         0.1
El.Sh. Secondary I     (mA)          1.6         0.1         1.5         0.1
Disk Current       (mA)              0.1         0.0         0.1         0.1
El.Sh. Bias Aper Voltage(kV)         0.0         0.0         0.0         0.0
El.Sh. Bias Aper Current(mA)         0.0         0.0         0.0         0.0
El.Sh. MFC Gas Flow(sccm)            0.0         0.0         0.0         0.0
Charge Mon Pos Peak(volts)           0.2         0.7         3.3         0.1
Charge Mon Neg Peak(volts)           0.1         0.4         1.9         0.0
FEM Hall Probe                    2411.4         0.2      2411.5         0.2
FEM Mag1 Current                   31.47        0.07       31.47        0.04
FEM Mag2 Current                   31.40        0.11       31.40        0.05
Total FEM Mag Current             62.887       0.094      62.819       0.148
Tilt Angle         (degrees)         4.9         0.0         4.9         0.0
Twist Angle        (degrees)        -5.0         0.0        -5.0         0.0
End Sta Cryo Valve                  OPEN        ----        OPEN        ----
Quad1 Pos Voltage    (kV)           0.05        0.01        0.06        0.01
Quad2 Pos Voltage    (kV)           1.88        0.01        1.89        0.01
Quad3 Pos Voltage    (kV)           4.53        0.01        4.52        0.01
Quad4 Pos Voltage    (kV)           7.78        0.02        7.78        0.01
Quad5 Pos Voltage    (kV)          10.96        0.01       10.95        0.01
Quad6 Pos Voltage    (kV)           6.46        0.01        6.46        0.01
Quad7 Pos Voltage    (kV)           9.17        0.01        9.17        0.02
Quad8 Pos Voltage    (kV)           3.80        0.01        3.81        0.01
Quad9 Pos Voltage    (kV)           0.02        0.01        0.02        0.01
Quad10 Pos Voltage   (kV)           3.13        0.01        3.13        0.01
Quad1 Neg Voltage    (kV)           0.05        0.01        0.06        0.01
Quad2 Neg Voltage    (kV)           1.89        0.01        1.89        0.02
Quad3 Neg Voltage    (kV)           4.52        0.01        4.52        0.01
Quad4 Neg Voltage    (kV)           7.79        0.01        7.78        0.01
Quad5 Neg Voltage    (kV)          10.95        0.01       10.95        0.01
Quad6 Neg Voltage    (kV)           6.46        0.01        6.46        0.01
Quad7 Neg Voltage    (kV)           9.16        0.02        9.16        0.01
Quad8 Neg Voltage    (kV)           3.80        0.01        3.80        0.01
Quad9 Neg Voltage    (kV)           0.02        0.01        0.02        0.01
Quad10 Neg Voltage   (kV)           3.13        0.01        3.13        0.01
Quad1 Pos Current    (mA)           0.01        0.01        0.00        0.01
Quad2 Pos Current    (mA)           0.01        0.01        0.01        0.01
Quad3 Pos Current    (mA)           0.02        0.01        0.02        0.01
Quad4 Pos Current    (mA)           0.03        0.01        0.03        0.01
Quad5 Pos Current    (mA)           0.07        0.01        0.07        0.01
Quad6 Pos Current    (mA)           0.06        0.01        0.06        0.01
Quad7 Pos Current    (mA)           0.01        0.01        0.01        0.01
Quad8 Pos Current    (mA)           0.02        0.01        0.02        0.01
Quad9 Pos Current    (mA)           0.01        0.01        0.01        0.01
Quad10 Pos Current   (mA)           0.05        0.01        0.04        0.01
Quad1 Neg Current    (mA)           0.00        0.01        0.01        0.01
Quad2 Neg Current    (mA)           0.01        0.01        0.00        0.01
Quad3 Neg Current    (mA)           0.01        0.01        0.00        0.01
Quad4 Neg Current    (mA)           0.00        0.01        0.01        0.01
Quad5 Neg Current    (mA)           0.07        0.01        0.07        0.01
Quad6 Neg Current    (mA)           0.01        0.01        0.02        0.01
Quad7 Neg Current    (mA)           0.01        0.01        0.01        0.01
Quad8 Neg Current    (mA)           0.01        0.01        0.00        0.01
Quad9 Neg Current    (mA)           0.00        0.01        0.00        0.01
Quad10 Neg Current   (mA)           0.00        0.00        0.00        0.00
Res1 Pressure       (psi)          12.92        0.00       12.92        0.00
Res2 Pressure       (psi)          13.82        0.00       13.82        0.00
Res3 Pressure       (psi)          13.33        0.00       13.32        0.00
Res4 Pressure       (psi)          13.34        0.00       13.33        0.00
Res5 Pressure       (psi)          12.91        0.00       12.90        0.00
Res6 Pressure       (psi)          12.39        0.00       12.39        0.00
Res7 Pressure       (psi)          12.99        0.00       12.99        0.00
Res8 Pressure       (psi)          12.83        0.00       12.83        0.00
Res9 Pressure       (psi)          13.00        0.00       13.00        0.00
Res10 Pressure      (psi)          12.95        0.00       12.96        0.00
Res1 RF Amplitude    (kV)          14.24        0.00       14.24        0.00
Res2 RF Amplitude    (kV)          52.15        0.00       52.15        0.00
Res3 RF Amplitude    (kV)          25.00        0.00       25.00        0.00
Res4 RF Amplitude    (kV)          10.00        0.00       10.00        0.00
Res5 RF Amplitude    (kV)          10.00        0.00       10.00        0.00
Res6 RF Amplitude    (kV)           3.00        0.00        3.00        0.00
Res7 RF Amplitude    (kV)           3.00        0.00        3.00        0.00
Res8 RF Amplitude    (kV)           3.00        0.00        3.00        0.00
Res9 RF Amplitude    (kV)           3.00        0.00        3.00        0.00
Res10 RF Amplitude   (kV)           3.00        0.00        3.00        0.00
Res1 RF Phase   (degrees)         226.50        0.00      226.50        0.00
Res2 RF Phase   (degrees)         150.00        0.00      150.00        0.00
Res3 RF Phase   (degrees)          51.50        0.00       51.50        0.00
Res4 RF Phase   (degrees)         323.00        0.00      323.00        0.00
Res5 RF Phase   (degrees)         313.00        0.00      313.00        0.00
Res6 RF Phase   (degrees)           0.00        0.00        0.00        0.00
Res7 RF Phase   (degrees)           0.00        0.00        0.00        0.00
Res8 RF Phase   (degrees)           0.00        0.00        0.00        0.00
Res9 RF Phase   (degrees)           0.00        0.00        0.00        0.00
Res10 RF Phase  (degrees)           0.00        0.00        0.00        0.00
Res1 Reflected Power  (W)           0.00        0.00        0.00        0.00
Res2 Reflected Power  (W)           0.16        0.70        0.14        0.61
Res3 Reflected Power  (W)           0.00        0.00        0.00        0.00
Res4 Reflected Power  (W)           0.00        0.00        0.00        0.00
Res5 Reflected Power  (W)           0.00        0.00        0.00        0.00
Res6 Reflected Power  (W)           0.00        0.00        0.00        0.00
Res7 Reflected Power  (W)           0.00        0.00        0.00        0.00
Res8 Reflected Power  (W)           0.00        0.00        0.00        0.00
Res9 Reflected Power  (W)           0.00        0.00        0.00        0.00
Res10 Reflected Power (W)           0.00        0.00        0.00        0.00
Beam Height (mm)                      21          13          30           0
Beam Height Offset (mm)                1           1           1           0
Gas Bottle 1 pres   (kPa)           0.00        0.00        0.00        0.00
Gas Deliver 2 pres  (kPa)         -64.60        0.02      -64.60        0.00
Gas Deliver 3 pres  (kPa)        -101.32        0.00     -101.32        0.00
Gas Deliver 4 pres  (kPa)         -91.54        0.02      -91.55        0.03
Gas Deliver 5 pres  (kPa)          93.53        0.03       93.51        0.02
Estimated Time     (HHMMSS)     00:01:09        ----    00:01:09        ----
Actual Time        (HHMMSS)     00:00:21        ----    00:00:38        ----
Actual/Estimated Time               0.30        ----        0.55        ----
Interruptions                          0        ----           0        ----


19-Nov-20 12:03:01   machine : 229   process : baggins    Page 2 


Parameter                       #3 Avg.  #3 Std.Dev.     #4 Avg.  #4 Std.Dev. 

Total energy       (keV)           179.8         0.0       179.8         0.0
AMU                                 10.9         0.0        10.9         0.0
Beam current       (A)          5.58e-05    5.57e-06    5.68e-05    5.43e-06
Preset Scans                           4           0           4           0
Source Pressure    (Torr)       9.79e-06    1.96e-08    9.80e-06    1.20e-08
Beamline Pressure  (Torr)       7.69e-07    3.80e-08    7.62e-07    3.49e-08
Chamber Pressure   (Torr)       1.73e-06    3.19e-07    1.65e-06    2.92e-07
Linac Pressure     (Torr)       8.37e-07    3.36e-09    8.38e-07    3.16e-09
Gauge Ratio IG2/IG3                 0.46        0.08        0.48        0.08
Arc Current        (Amps)         0.3712      0.0000      0.3712      0.0000
Arc Voltage        (Volts)          82.7         0.0        82.7         0.0
Filament Current   (Amps)           40.8         0.0        40.8         0.0
Cathode Voltage    (Volts)         489.7         0.1       489.7         0.1
Cathode Current    (Amps)          0.856       0.000       0.856       0.000
Extraction Current (mA)             12.2         0.0        12.2         0.0
Extraction Voltage (kV)             90.0         0.0        90.0         0.0
Vap #1 Oven Temp   (DegC)         1000.0         0.0      1000.0         0.0
Vap #1 Heater Temp (DegC)         1000.0         0.0      1000.0         0.0
Vap #2 Oven Temp   (DegC)         1000.0         0.0      1000.0         0.0
Vap #2 Heater Temp (DegC)         1000.0         0.0      1000.0         0.0
Gas #1 MFC         (sccm)           0.00        0.00        0.00        0.00
Gas #2 MFC         (sccm)          10.00        0.00       10.00        0.00
Gas #3 MFC         (sccm)           2.94        0.00        2.94        0.00
Gas #4 MFC         (sccm)           0.50        0.00        0.50        0.00
Gas #5 MFC         (sccm)           1.03        0.00        1.03        0.00
Extr Axis 1                          658           0         658           0
Extr Axis 2                          484           0         484           0
Extr Axis 3                          766           0         766           0
Extr Suppress I    (mA)             6.90        0.01        6.91        0.01
Extr Suppress V    (kV)             1.11        0.00        1.11        0.00
Cont. Variable Aperture (%)        140.6         0.0       140.6         0.0
Source Magnet I    (Amps)            8.0         0.0         8.0         0.0
Analyzer Magnet I  (Amps)          41.32        0.03       41.31        0.04
AMU Hall Probe     (Gauss)        2850.3         2.4      2850.9         1.5
El.Sh. Primary I       (mA)          1.5         0.1         1.5         0.1
El.Sh. Secondary I     (mA)          1.5         0.1         1.5         0.1
Disk Current       (mA)              0.1         0.0         0.1         0.0
El.Sh. Bias Aper Voltage(kV)         0.0         0.0         0.0         0.0
El.Sh. Bias Aper Current(mA)         0.0         0.0         0.0         0.0
El.Sh. MFC Gas Flow(sccm)            0.0         0.0         0.0         0.0
Charge Mon Pos Peak(volts)           3.6         0.0         3.7         0.1
Charge Mon Neg Peak(volts)           1.9         0.0         1.9         0.0
FEM Hall Probe                    2411.4         0.2      2411.5         0.1
FEM Mag1 Current                   31.43        0.07       31.44        0.08
FEM Mag2 Current                   31.40        0.07       31.43        0.05
Total FEM Mag Current             62.841       0.106      62.844       0.116
Tilt Angle         (degrees)         4.9         0.0         4.9         0.0
Twist Angle        (degrees)        -5.0         0.0        -5.0         0.0
End Sta Cryo Valve                  OPEN        ----        OPEN        ----
Quad1 Pos Voltage    (kV)           0.06        0.01        0.05        0.01
Quad2 Pos Voltage    (kV)           1.89        0.01        1.89        0.01
Quad3 Pos Voltage    (kV)           4.53        0.01        4.52        0.01
Quad4 Pos Voltage    (kV)           7.79        0.01        7.78        0.01
Quad5 Pos Voltage    (kV)          10.95        0.01       10.95        0.01
Quad6 Pos Voltage    (kV)           6.46        0.01        6.46        0.02
Quad7 Pos Voltage    (kV)           9.17        0.02        9.18        0.02
Quad8 Pos Voltage    (kV)           3.81        0.02        3.81        0.01
Quad9 Pos Voltage    (kV)           0.02        0.01        0.02        0.01
Quad10 Pos Voltage   (kV)           3.13        0.01        3.13        0.01
Quad1 Neg Voltage    (kV)           0.05        0.01        0.06        0.01
Quad2 Neg Voltage    (kV)           1.89        0.01        1.89        0.01
Quad3 Neg Voltage    (kV)           4.53        0.01        4.52        0.01
Quad4 Neg Voltage    (kV)           7.78        0.01        7.79        0.02
Quad5 Neg Voltage    (kV)          10.95        0.02       10.95        0.01
Quad6 Neg Voltage    (kV)           6.46        0.01        6.46        0.01
Quad7 Neg Voltage    (kV)           9.17        0.01        9.17        0.01
Quad8 Neg Voltage    (kV)           3.80        0.01        3.81        0.01
Quad9 Neg Voltage    (kV)           0.02        0.01        0.02        0.01
Quad10 Neg Voltage   (kV)           3.13        0.01        3.12        0.01
Quad1 Pos Current    (mA)           0.00        0.00        0.00        0.00
Quad2 Pos Current    (mA)           0.01        0.01        0.01        0.00
Quad3 Pos Current    (mA)           0.02        0.01        0.02        0.01
Quad4 Pos Current    (mA)           0.03        0.01        0.03        0.01
Quad5 Pos Current    (mA)           0.07        0.01        0.07        0.01
Quad6 Pos Current    (mA)           0.06        0.01        0.06        0.01
Quad7 Pos Current    (mA)           0.01        0.01        0.01        0.01
Quad8 Pos Current    (mA)           0.02        0.01        0.02        0.01
Quad9 Pos Current    (mA)           0.01        0.01        0.01        0.01
Quad10 Pos Current   (mA)           0.05        0.01        0.04        0.01
Quad1 Neg Current    (mA)           0.00        0.01        0.00        0.00
Quad2 Neg Current    (mA)           0.00        0.01        0.00        0.01
Quad3 Neg Current    (mA)           0.00        0.01        0.00        0.00
Quad4 Neg Current    (mA)           0.01        0.01        0.01        0.01
Quad5 Neg Current    (mA)           0.07        0.01        0.07        0.01
Quad6 Neg Current    (mA)           0.01        0.01        0.02        0.01
Quad7 Neg Current    (mA)           0.01        0.01        0.01        0.01
Quad8 Neg Current    (mA)           0.00        0.01        0.01        0.01
Quad9 Neg Current    (mA)           0.00        0.01        0.00        0.00
Quad10 Neg Current   (mA)           0.01        0.01        0.01        0.01
Res1 Pressure       (psi)          12.92        0.00       12.92        0.00
Res2 Pressure       (psi)          13.82        0.00       13.82        0.00
Res3 Pressure       (psi)          13.32        0.00       13.31        0.00
Res4 Pressure       (psi)          13.32        0.00       13.31        0.00
Res5 Pressure       (psi)          12.90        0.00       12.90        0.00
Res6 Pressure       (psi)          12.38        0.00       12.38        0.00
Res7 Pressure       (psi)          12.99        0.00       12.99        0.00
Res8 Pressure       (psi)          12.83        0.00       12.83        0.00
Res9 Pressure       (psi)          13.00        0.00       13.00        0.00
Res10 Pressure      (psi)          12.96        0.00       12.96        0.00
Res1 RF Amplitude    (kV)          14.24        0.00       14.24        0.00
Res2 RF Amplitude    (kV)          52.15        0.00       52.15        0.00
Res3 RF Amplitude    (kV)          25.00        0.00       25.00        0.00
Res4 RF Amplitude    (kV)          10.00        0.00       10.00        0.00
Res5 RF Amplitude    (kV)          10.00        0.00       10.00        0.00
Res6 RF Amplitude    (kV)           3.00        0.00        3.00        0.00
Res7 RF Amplitude    (kV)           3.00        0.00        3.00        0.00
Res8 RF Amplitude    (kV)           3.00        0.00        3.00        0.00
Res9 RF Amplitude    (kV)           3.00        0.00        3.00        0.00
Res10 RF Amplitude   (kV)           3.00        0.00        3.00        0.00
Res1 RF Phase   (degrees)         226.50        0.00      226.50        0.00
Res2 RF Phase   (degrees)         150.00        0.00      150.00        0.00
Res3 RF Phase   (degrees)          51.50        0.00       51.50        0.00
Res4 RF Phase   (degrees)         323.00        0.00      323.00        0.00
Res5 RF Phase   (degrees)         313.00        0.00      313.00        0.00
Res6 RF Phase   (degrees)           0.00        0.00        0.00        0.00
Res7 RF Phase   (degrees)           0.00        0.00        0.00        0.00
Res8 RF Phase   (degrees)           0.00        0.00        0.00        0.00
Res9 RF Phase   (degrees)           0.00        0.00        0.00        0.00
Res10 RF Phase  (degrees)           0.00        0.00        0.00        0.00
Res1 Reflected Power  (W)           0.00        0.00        0.00        0.00
Res2 Reflected Power  (W)           0.67        1.34        0.46        1.10
Res3 Reflected Power  (W)           0.00        0.00        0.15        0.64
Res4 Reflected Power  (W)           0.00        0.00        0.00        0.00
Res5 Reflected Power  (W)           0.00        0.00        0.00        0.00
Res6 Reflected Power  (W)           0.00        0.00        0.00        0.00
Res7 Reflected Power  (W)           0.00        0.00        0.00        0.00
Res8 Reflected Power  (W)           0.00        0.00        0.00        0.00
Res9 Reflected Power  (W)           0.00        0.00        0.00        0.00
Res10 Reflected Power (W)           0.00        0.00        0.00        0.00
Beam Height (mm)                      30           0          30           0
Beam Height Offset (mm)                0           0           0           0
Gas Bottle 1 pres   (kPa)           0.00        0.00        0.00        0.00
Gas Deliver 2 pres  (kPa)         -64.60        0.00      -64.60        0.02
Gas Deliver 3 pres  (kPa)        -101.32        0.00     -101.32        0.00
Gas Deliver 4 pres  (kPa)         -91.56        0.03      -91.55        0.03
Gas Deliver 5 pres  (kPa)          93.53        0.03       93.53        0.03
Estimated Time     (HHMMSS)     00:01:09        ----    00:01:09        ----
Actual Time        (HHMMSS)     00:00:55        ----    00:01:12        ----
Actual/Estimated Time               0.80        ----        1.04        ----
Interruptions                          0        ----           0        ----

  Wafer I.D. Table                        
==========================================================
  Source Table | Source Slot |    State    |   Wafer ID   
==========================================================
  2              13             implanted                       
  2              12             implanted                       
  2              11             implanted                       
  2              10             implanted                       
  2              9              implanted                       
  2              8              implanted                       
  2              7              implanted                       
  2              6              implanted                       
  2              5              implanted                       
  2              4              implanted                       
  2              3              implanted                       
  2              2              implanted                       
  2              1              implanted
