Repository: jm20389/Axcellis-gsd-implanter-logfile-parser

# gsd_logfile_parser
Python script to extract IDL process files from GSD Ionic implanters for Process Engineering analysis
Run the .py script and locate IDL files (sample files dddd.dddd have been supplied as example

File: 201117.191505

       Implant Summary                 Process Summary           
=============================     ============================== 
Date              : 17-Nov-20     Process Recipe     : baggins
Time              : 19:15:05      Dose               : 4.20e+12
Machine ID        : 229           Trim Factor        : 0.920
SW Version        : 5.6           Recipe Energy      : 180.0 keV
Wafer size        : 200 mm        Recipe Beam Current: 0.055 mA
Beam Height       : 30            Implant Species    : B
Beam Height Offset: 0             Ion charge         : +1
Estimated time    : 00:01:17      E.S. Pressure Comp.: 0.000
Actual time       : 00:01:21      Gamma Charge Ratio : 0.000
                                  Implant Start Prs. : 5.00e-06
Interruptions     : 0             Implant Stop Prs.  : 1.00e-04
                                  Implant Min. Prs.  : 1.00e-08
Snapshot count    : 80            Tilt angle         : 4.9
                                  Twist angle        : -5.0
                                  Flat/Notch angle   : 0

Material Tracking
=================
Material I.D.      Port #    Cassette Slots 
-------------      ------    -------------- 
X456639.1          Port 4 :   1  2  3  4  5  6  7  8  9 10 11 12 13 

Parameter                       #1 Avg.  #1 Std.Dev.     #2 Avg.  #2 Std.Dev. 

Total energy       (keV)           180.3         0.0       180.3         0.0
AMU                                 10.9         0.0        10.9         0.0
Beam current       (A)          5.06e-05    4.92e-06    5.20e-05    4.81e-06
Preset Scans                           4           0           4           0
Source Pressure    (Torr)       1.00e-05    4.22e-08    1.00e-05    4.88e-08
Beamline Pressure  (Torr)       7.30e-07    5.78e-08    7.63e-07    3.86e-08
Chamber Pressure   (Torr)       1.49e-06    4.88e-07    1.72e-06    3.24e-07
Linac Pressure     (Torr)       7.98e-07    1.60e-09    7.99e-07    1.42e-09
Gauge Ratio IG2/IG3                 0.55        0.21        0.46        0.08
Arc Current        (Amps)         0.3712      0.0000      0.3713      0.0005
Arc Voltage        (Volts)          82.8         0.0        82.8         0.0
Filament Current   (Amps)           41.4         0.0        41.4         0.0
Cathode Voltage    (Volts)         506.7         0.0       506.7         0.1
Cathode Current    (Amps)          0.877       0.000       0.877       0.000
Extraction Current (mA)             12.3         0.0        12.3         0.0
Extraction Voltage (kV)             90.0         0.0        90.0         0.0
Vap #1 Oven Temp   (DegC)         1000.0         0.0      1000.0         0.0
Vap #1 Heater Temp (DegC)         1000.0         0.0      1000.0         0.0
Vap #2 Oven Temp   (DegC)         1000.0         0.0      1000.0         0.0
Vap #2 Heater Temp (DegC)         1000.0         0.0      1000.0         0.0
Gas #1 MFC         (sccm)           0.00        0.00        0.00        0.00
Gas #2 MFC         (sccm)          10.00        0.00       10.00        0.00
Gas #3 MFC         (sccm)           2.94        0.00        2.94        0.00
Gas #4 MFC         (sccm)           0.46        0.00        0.46        0.00
Gas #5 MFC         (sccm)           1.02        0.00        1.02        0.00
Extr Axis 1                          659           0         659           0
Extr Axis 2                          482           0         482           0
Extr Axis 3                          761           1         760           1
Extr Suppress I    (mA)             8.55        0.01        8.56        0.01
Extr Suppress V    (kV)             1.11        0.00        1.11        0.00
Cont. Variable Aperture (%)        140.6         0.0       140.6         0.0
Source Magnet I    (Amps)            8.0         0.0         8.0         0.0
Analyzer Magnet I  (Amps)          41.30        0.03       41.30        0.03
AMU Hall Probe     (Gauss)        2849.7         2.1      2849.8         2.3
El.Sh. Primary I       (mA)          1.5         0.1         1.5         0.1
El.Sh. Secondary I     (mA)          1.5         0.0         1.5         0.1
Disk Current       (mA)              0.1         0.0         0.1         0.0
El.Sh. Bias Aper Voltage(kV)         0.0         0.0         0.0         0.0
El.Sh. Bias Aper Current(mA)         0.0         0.0         0.0         0.0
El.Sh. MFC Gas Flow(sccm)            0.0         0.0         0.0         0.0
Charge Mon Pos Peak(volts)           0.5         2.2         9.7         1.5
Charge Mon Neg Peak(volts)           0.1         0.4         2.0         0.0
FEM Hall Probe                    2415.0         0.1      2414.8         0.2
FEM Mag1 Current                   31.53        0.03       31.51        0.04
FEM Mag2 Current                   31.83        0.04       31.81        0.04
Total FEM Mag Current             63.338       0.058      63.361       0.065
Tilt Angle         (degrees)         4.9         0.0         4.9         0.0
Twist Angle        (degrees)        -5.0         0.0        -5.0         0.0
End Sta Cryo Valve                  OPEN        ----        OPEN        ----
Quad1 Pos Voltage    (kV)           0.05        0.01        0.05        0.01
Quad2 Pos Voltage    (kV)           1.89        0.01        1.89        0.01
Quad3 Pos Voltage    (kV)           4.52        0.01        4.53        0.02
Quad4 Pos Voltage    (kV)           7.78        0.01        7.79        0.02
Quad5 Pos Voltage    (kV)          10.96        0.01       10.95        0.01
Quad6 Pos Voltage    (kV)           6.46        0.01        6.46        0.01
Quad7 Pos Voltage    (kV)           9.17        0.01        9.17        0.01
Quad8 Pos Voltage    (kV)           3.81        0.01        3.81        0.01
Quad9 Pos Voltage    (kV)           0.02        0.01        0.02        0.02
Quad10 Pos Voltage   (kV)           3.12        0.02        3.12        0.01
Quad1 Neg Voltage    (kV)           0.05        0.01        0.05        0.01
Quad2 Neg Voltage    (kV)           1.89        0.01        1.88        0.01
Quad3 Neg Voltage    (kV)           4.52        0.01        4.52        0.01
Quad4 Neg Voltage    (kV)           7.78        0.02        7.79        0.02
Quad5 Neg Voltage    (kV)          10.95        0.01       10.95        0.01
Quad6 Neg Voltage    (kV)           6.46        0.01        6.46        0.01
Quad7 Neg Voltage    (kV)           9.16        0.01        9.17        0.01
Quad8 Neg Voltage    (kV)           3.80        0.01        3.80        0.01
Quad9 Neg Voltage    (kV)           0.02        0.01        0.02        0.01
Quad10 Neg Voltage   (kV)           3.12        0.01        3.12        0.01
Quad1 Pos Current    (mA)           0.01        0.01        0.00        0.01
Quad2 Pos Current    (mA)           0.01        0.01        0.01        0.01
Quad3 Pos Current    (mA)           0.02        0.01        0.02        0.01
Quad4 Pos Current    (mA)           0.02        0.01        0.02        0.01
Quad5 Pos Current    (mA)           0.07        0.01        0.07        0.01
Quad6 Pos Current    (mA)           0.06        0.01        0.06        0.01
Quad7 Pos Current    (mA)           0.01        0.01        0.01        0.01
Quad8 Pos Current    (mA)           0.03        0.01        0.03        0.00
Quad9 Pos Current    (mA)           0.00        0.01        0.01        0.01
Quad10 Pos Current   (mA)           0.04        0.01        0.04        0.01
Quad1 Neg Current    (mA)           0.00        0.01        0.00        0.00
Quad2 Neg Current    (mA)           0.00        0.01        0.01        0.01
Quad3 Neg Current    (mA)           0.00        0.00        0.01        0.01
Quad4 Neg Current    (mA)           0.01        0.01        0.01        0.01
Quad5 Neg Current    (mA)           0.07        0.01        0.08        0.01
Quad6 Neg Current    (mA)           0.02        0.01        0.01        0.01
Quad7 Neg Current    (mA)           0.01        0.01        0.00        0.01
Quad8 Neg Current    (mA)           0.00        0.00        0.01        0.01
Quad9 Neg Current    (mA)           0.00        0.00        0.00        0.01
Quad10 Neg Current   (mA)           0.00        0.01        0.00        0.01
Res1 Pressure       (psi)          13.09        0.00       13.09        0.00
Res2 Pressure       (psi)          13.90        0.00       13.91        0.00
Res3 Pressure       (psi)          13.22        0.00       13.22        0.00
Res4 Pressure       (psi)          12.52        0.00       12.53        0.00
Res5 Pressure       (psi)          12.97        0.00       12.97        0.00
Res6 Pressure       (psi)          12.88        0.00       12.88        0.00
Res7 Pressure       (psi)          13.14        0.00       13.15        0.00
Res8 Pressure       (psi)          13.09        0.00       13.09        0.00
Res9 Pressure       (psi)          13.17        0.00       13.17        0.00
Res10 Pressure      (psi)          13.14        0.00       13.14        0.00
Res1 RF Amplitude    (kV)          14.24        0.00       14.24        0.00
Res2 RF Amplitude    (kV)          52.15        0.00       52.15        0.00
Res3 RF Amplitude    (kV)          25.00        0.00       25.00        0.00
Res4 RF Amplitude    (kV)          10.00        0.00       10.00        0.00
Res5 RF Amplitude    (kV)          10.00        0.00       10.00        0.00
Res6 RF Amplitude    (kV)           3.00        0.00        3.00        0.00
Res7 RF Amplitude    (kV)           3.00        0.00        3.00        0.00
Res8 RF Amplitude    (kV)           3.00        0.00        3.00        0.00
Res9 RF Amplitude    (kV)           3.00        0.00        3.00        0.00
Res10 RF Amplitude   (kV)           3.00        0.00        3.00        0.00
Res1 RF Phase   (degrees)         226.50        0.00      226.50        0.00
Res2 RF Phase   (degrees)         150.00        0.00      150.00        0.00
Res3 RF Phase   (degrees)          51.50        0.00       51.50        0.00
Res4 RF Phase   (degrees)         323.00        0.00      323.00        0.00
Res5 RF Phase   (degrees)         313.00        0.00      313.00        0.00
Res6 RF Phase   (degrees)           0.00        0.00        0.00        0.00
Res7 RF Phase   (degrees)           0.00        0.00        0.00        0.00
Res8 RF Phase   (degrees)           0.00        0.00        0.00        0.00
Res9 RF Phase   (degrees)           0.00        0.00        0.00        0.00
Res10 RF Phase  (degrees)           0.00        0.00        0.00        0.00
Res1 Reflected Power  (W)           0.00        0.00        0.00        0.00
Res2 Reflected Power  (W)           0.15        0.64        0.56        1.39
Res3 Reflected Power  (W)           0.00        0.00        0.00        0.00
Res4 Reflected Power  (W)           0.00        0.00        0.00        0.00
Res5 Reflected Power  (W)           0.00        0.00        0.00        0.00
Res6 Reflected Power  (W)           0.00        0.00        0.00        0.00
Res7 Reflected Power  (W)           0.00        0.00        0.00        0.00
Res8 Reflected Power  (W)           0.00        0.00        0.00        0.00
Res9 Reflected Power  (W)           0.00        0.00        0.00        0.00
Res10 Reflected Power (W)           0.00        0.00        0.00        0.00
Beam Height (mm)                      21          13          30           0
Beam Height Offset (mm)                0           0           0           0
Gas Bottle 1 pres   (kPa)           0.00        0.00        0.00        0.00
Gas Deliver 2 pres  (kPa)         -64.69        0.03      -64.70        0.04
Gas Deliver 3 pres  (kPa)        -101.32        0.00     -101.32        0.00
Gas Deliver 4 pres  (kPa)         -91.53        0.02      -91.53        0.02
Gas Deliver 5 pres  (kPa)          94.33        0.02       94.30        0.04
Estimated Time     (HHMMSS)     00:01:17        ----    00:01:17        ----
Actual Time        (HHMMSS)     00:00:23        ----    00:00:42        ----
Actual/Estimated Time               0.30        ----        0.55        ----
Interruptions                          0        ----           0        ----


17-Nov-20 19:15:05   machine : 229   process : baggins    Page 2 


Parameter                       #3 Avg.  #3 Std.Dev.     #4 Avg.  #4 Std.Dev. 

Total energy       (keV)           180.3         0.0       180.3         0.0
AMU                                 10.9         0.0        10.9         0.0
Beam current       (A)          5.28e-05    3.99e-06    5.17e-05    5.15e-06
Preset Scans                           4           0           4           0
Source Pressure    (Torr)       1.00e-05    3.69e-08    1.00e-05    5.35e-08
Beamline Pressure  (Torr)       7.55e-07    3.41e-08    7.50e-07    3.33e-08
Chamber Pressure   (Torr)       1.63e-06    2.98e-07    1.54e-06    2.77e-07
Linac Pressure     (Torr)       7.99e-07    0.00e+00    7.98e-07    1.60e-09
Gauge Ratio IG2/IG3                 0.48        0.08        0.50        0.09
Arc Current        (Amps)         0.3712      0.0000      0.3712      0.0000
Arc Voltage        (Volts)          82.8         0.0        82.8         0.0
Filament Current   (Amps)           41.4         0.0        41.4         0.0
Cathode Voltage    (Volts)         506.7         0.0       506.7         0.1
Cathode Current    (Amps)          0.877       0.000       0.877       0.000
Extraction Current (mA)             12.3         0.0        12.3         0.0
Extraction Voltage (kV)             90.0         0.0        90.0         0.0
Vap #1 Oven Temp   (DegC)         1000.0         0.0      1000.0         0.0
Vap #1 Heater Temp (DegC)         1000.0         0.0      1000.0         0.0
Vap #2 Oven Temp   (DegC)         1000.0         0.0      1000.0         0.0
Vap #2 Heater Temp (DegC)         1000.0         0.0      1000.0         0.0
Gas #1 MFC         (sccm)           0.00        0.00        0.00        0.00
Gas #2 MFC         (sccm)          10.00        0.00       10.00        0.00
Gas #3 MFC         (sccm)           2.94        0.00        2.94        0.00
Gas #4 MFC         (sccm)           0.46        0.00        0.46        0.00
Gas #5 MFC         (sccm)           1.02        0.00        1.02        0.00
Extr Axis 1                          659           1         660           0
Extr Axis 2                          482           0         482           1
Extr Axis 3                          760           0         760           1
Extr Suppress I    (mA)             8.58        0.01        8.60        0.01
Extr Suppress V    (kV)             1.11        0.00        1.11        0.00
Cont. Variable Aperture (%)        140.6         0.0       140.6         0.0
Source Magnet I    (Amps)            8.0         0.0         8.0         0.0
Analyzer Magnet I  (Amps)          41.30        0.03       41.30        0.03
AMU Hall Probe     (Gauss)        2850.5         2.1      2849.5         1.8
El.Sh. Primary I       (mA)          1.5         0.1         1.5         0.1
El.Sh. Secondary I     (mA)          1.5         0.1         1.5         0.1
Disk Current       (mA)              0.1         0.0         0.1         0.0
El.Sh. Bias Aper Voltage(kV)         0.0         0.0         0.0         0.0
El.Sh. Bias Aper Current(mA)         0.0         0.0         0.0         0.0
El.Sh. MFC Gas Flow(sccm)            0.0         0.0         0.0         0.0
Charge Mon Pos Peak(volts)           5.2         0.3         4.2         0.1
Charge Mon Neg Peak(volts)           1.9         0.0         1.8         0.0
FEM Hall Probe                    2414.9         0.2      2415.0         0.3
FEM Mag1 Current                   31.52        0.04       31.53        0.03
FEM Mag2 Current                   31.83        0.03       31.83        0.05
Total FEM Mag Current             63.357       0.056      63.361       0.073
Tilt Angle         (degrees)         4.9         0.0         4.9         0.0
Twist Angle        (degrees)        -5.0         0.0        -5.0         0.0
End Sta Cryo Valve                  OPEN        ----        OPEN        ----
Quad1 Pos Voltage    (kV)           0.05        0.01        0.05        0.01
Quad2 Pos Voltage    (kV)           1.89        0.01        1.89        0.01
Quad3 Pos Voltage    (kV)           4.53        0.01        4.53        0.01
Quad4 Pos Voltage    (kV)           7.79        0.02        7.78        0.01
Quad5 Pos Voltage    (kV)          10.95        0.02       10.96        0.01
Quad6 Pos Voltage    (kV)           6.46        0.01        6.46        0.01
Quad7 Pos Voltage    (kV)           9.17        0.02        9.17        0.02
Quad8 Pos Voltage    (kV)           3.81        0.01        3.81        0.01
Quad9 Pos Voltage    (kV)           0.02        0.01        0.02        0.01
Quad10 Pos Voltage   (kV)           3.12        0.01        3.13        0.01
Quad1 Neg Voltage    (kV)           0.05        0.01        0.05        0.01
Quad2 Neg Voltage    (kV)           1.89        0.01        1.89        0.01
Quad3 Neg Voltage    (kV)           4.52        0.01        4.52        0.01
Quad4 Neg Voltage    (kV)           7.79        0.01        7.79        0.02
Quad5 Neg Voltage    (kV)          10.95        0.01       10.95        0.01
Quad6 Neg Voltage    (kV)           6.46        0.01        6.46        0.01
Quad7 Neg Voltage    (kV)           9.16        0.01        9.16        0.01
Quad8 Neg Voltage    (kV)           3.81        0.01        3.81        0.01
Quad9 Neg Voltage    (kV)           0.02        0.01        0.02        0.01
Quad10 Neg Voltage   (kV)           3.13        0.01        3.13        0.01
Quad1 Pos Current    (mA)           0.00        0.01        0.01        0.01
Quad2 Pos Current    (mA)           0.01        0.01        0.01        0.01
Quad3 Pos Current    (mA)           0.02        0.00        0.01        0.01
Quad4 Pos Current    (mA)           0.02        0.01        0.02        0.01
Quad5 Pos Current    (mA)           0.07        0.01        0.07        0.01
Quad6 Pos Current    (mA)           0.06        0.01        0.06        0.01
Quad7 Pos Current    (mA)           0.02        0.01        0.01        0.00
Quad8 Pos Current    (mA)           0.03        0.01        0.03        0.01
Quad9 Pos Current    (mA)           0.01        0.01        0.01        0.01
Quad10 Pos Current   (mA)           0.04        0.01        0.04        0.01
Quad1 Neg Current    (mA)           0.00        0.00        0.00        0.01
Quad2 Neg Current    (mA)           0.00        0.01        0.00        0.01
Quad3 Neg Current    (mA)           0.00        0.01        0.00        0.00
Quad4 Neg Current    (mA)           0.00        0.00        0.00        0.00
Quad5 Neg Current    (mA)           0.07        0.01        0.07        0.01
Quad6 Neg Current    (mA)           0.02        0.01        0.02        0.01
Quad7 Neg Current    (mA)           0.01        0.01        0.01        0.01
Quad8 Neg Current    (mA)           0.00        0.01        0.00        0.01
Quad9 Neg Current    (mA)           0.00        0.00        0.00        0.01
Quad10 Neg Current   (mA)           0.00        0.01        0.01        0.01
Res1 Pressure       (psi)          13.09        0.00       13.09        0.00
Res2 Pressure       (psi)          13.91        0.00       13.91        0.00
Res3 Pressure       (psi)          13.22        0.00       13.22        0.00
Res4 Pressure       (psi)          12.53        0.00       12.53        0.00
Res5 Pressure       (psi)          12.97        0.00       12.97        0.00
Res6 Pressure       (psi)          12.88        0.00       12.88        0.00
Res7 Pressure       (psi)          13.15        0.00       13.15        0.00
Res8 Pressure       (psi)          13.09        0.00       13.09        0.00
Res9 Pressure       (psi)          13.17        0.00       13.17        0.00
Res10 Pressure      (psi)          13.14        0.00       13.14        0.00
Res1 RF Amplitude    (kV)          14.24        0.00       14.24        0.00
Res2 RF Amplitude    (kV)          52.15        0.00       52.15        0.00
Res3 RF Amplitude    (kV)          25.00        0.00       25.00        0.00
Res4 RF Amplitude    (kV)          10.00        0.00       10.00        0.00
Res5 RF Amplitude    (kV)          10.00        0.00       10.00        0.00
Res6 RF Amplitude    (kV)           3.00        0.00        3.00        0.00
Res7 RF Amplitude    (kV)           3.00        0.00        3.00        0.00
Res8 RF Amplitude    (kV)           3.00        0.00        3.00        0.00
Res9 RF Amplitude    (kV)           3.00        0.00        3.00        0.00
Res10 RF Amplitude   (kV)           3.00        0.00        3.00        0.00
Res1 RF Phase   (degrees)         226.50        0.00      226.50        0.00
Res2 RF Phase   (degrees)         150.00        0.00      150.00        0.00
Res3 RF Phase   (degrees)          51.50        0.00       51.50        0.00
Res4 RF Phase   (degrees)         323.00        0.00      323.00        0.00
Res5 RF Phase   (degrees)         313.00        0.00      313.00        0.00
Res6 RF Phase   (degrees)           0.00        0.00        0.00        0.00
Res7 RF Phase   (degrees)           0.00        0.00        0.00        0.00
Res8 RF Phase   (degrees)           0.00        0.00        0.00        0.00
Res9 RF Phase   (degrees)           0.00        0.00        0.00        0.00
Res10 RF Phase  (degrees)           0.00        0.00        0.00        0.00
Res1 Reflected Power  (W)           0.00        0.00        0.00        0.00
Res2 Reflected Power  (W)           0.16        0.70        0.29        0.86
Res3 Reflected Power  (W)           0.00        0.00        0.00        0.00
Res4 Reflected Power  (W)           0.00        0.00        0.00        0.00
Res5 Reflected Power  (W)           0.00        0.00        0.00        0.00
Res6 Reflected Power  (W)           0.00        0.00        0.00        0.00
Res7 Reflected Power  (W)           0.00        0.00        0.00        0.00
Res8 Reflected Power  (W)           0.00        0.00        0.00        0.00
Res9 Reflected Power  (W)           0.00        0.00        0.00        0.00
Res10 Reflected Power (W)           0.00        0.00        0.00        0.00
Beam Height (mm)                      30           0          30           0
Beam Height Offset (mm)                0           0           0           0
Gas Bottle 1 pres   (kPa)           0.00        0.00        0.00        0.00
Gas Deliver 2 pres  (kPa)         -64.70        0.04      -64.71        0.04
Gas Deliver 3 pres  (kPa)        -101.32        0.00     -101.32        0.00
Gas Deliver 4 pres  (kPa)         -91.53        0.03      -91.53        0.03
Gas Deliver 5 pres  (kPa)          94.32        0.03       94.30        0.04
Estimated Time     (HHMMSS)     00:01:17        ----    00:01:17        ----
Actual Time        (HHMMSS)     00:01:02        ----    00:01:21        ----
Actual/Estimated Time               0.81        ----        1.05        ----
Interruptions                          0        ----           0        ----

  Wafer I.D. Table                        
==========================================================
  Source Table | Source Slot |    State    |   Wafer ID   
==========================================================
  4              13             implanted                       
  4              12             implanted                       
  4              11             implanted                       
  4              10             implanted                       
  4              9              implanted                       
  4              8              implanted                       
  4              7              implanted                       
  4              6              implanted                       
  4              5              implanted                       
  4              4              implanted                       
  4              3              implanted                       
  4              2              implanted                       
  4              1              implanted
